Repository: yjkim0123/battery-transfer-learning

File: data/capacity_summary_full.csv
name,serial,type,stage,temp,soc_max,dod,c_ch,c_dch,sampling,n_checkups,cap_initial,cap_final,retention_pct
TP_k01_01,TP_k01_01,k,1,10,0.05,0.0,0.0,0.0,FF,5,4.9322,4.8944,99.23
TP_k01_01_s2,TP_k01_01,k,2,10,0.05,0.0,0.0,0.0,FF,4,4.8717,4.8459,99.47
TP_k01_02,TP_k01_02,k,1,10,0.05,0.0,0.0,0.0,FF,5,4.8886,4.8569,99.35
TP_k01_02_s2,TP_k01_02,k,2,10,0.05,0.0,0.0,0.0,FF,4,4.8746,4.8446,99.38
TP_k01_03,TP_k01_03,k,1,10,0.05,0.0,0.0,0.0,FF,5,4.9216,4.8924,99.41
TP_k01_03_s2,TP_k01_03,k,2,10,0.05,0.0,0.0,0.0,FF,4,4.8789,4.8491,99.39
TP_k02_01,TP_k02_01,k,1,10,0.5,0.0,0.0,0.0,FF,5,4.8858,4.8319,98.9
TP_k02_01_s2,TP_k02_01,k,2,10,0.5,0.0,0.0,0.0,FF,4,4.8262,4.727,97.94
TP_k02_02,TP_k02_02,k,1,10,0.5,0.0,0.0,0.0,FF,5,4.8847,4.8255,98.79
TP_k02_02_s2,TP_k02_02,k,2,10,0.5,0.0,0.0,0.0,FF,4,4.8413,4.745,98.01
TP_k02_03,TP_k02_03,k,1,10,0.5,0.0,0.0,0.0,FF,5,4.8748,4.8149,98.77
TP_k02_03_s2,TP_k02_03,k,2,10,0.5,0.0,0.0,0.0,FF,4,4.8228,4.7288,98.05
TP_k03_01,TP_k03_01,k,1,10,1.0,0.0,0.0,0.0,FF,5,4.8049,4.7104,98.03
TP_k03_01_s2,TP_k03_01,k,2,10,1.0,0.0,0.0,0.0,FF,4,4.8784,4.8401,99.21
TP_k03_02,TP_k03_02,k,1,10,1.0,0.0,0.0,0.0,FF,5,4.8527,4.7505,97.89
TP_k03_02_s2,TP_k03_02,k,2,10,1.0,0.0,0.0,0.0,FF,4,4.8961,4.8563,99.19
TP_k03_03,TP_k03_03,k,1,10,1.0,0.0,0.0,0.0,FF,5,4.8221,4.7245,97.98
TP_k03_03_s2,TP_k03_03,k,2,10,1.0,0.0,0.0,0.0,FF,4,4.8793,4.8461,99.32
TP_k04_01,TP_k04_01,k,1,23,0.05,0.0,0.0,0.0,FF,3,4.8179,4.8218,100.08
TP_k04_01_s2,TP_k04_01,k,2,23,0.05,0.0,0.0,0.0,FF,3,4.7766,4.7224,98.87
TP_k04_02,TP_k04_02,k,1,23,0.05,0.0,0.0,0.0,FF,3,4.8824,4.8706,99.76
TP_k04_02_s2,TP_k04_02,k,2,23,0.05,0.0,0.0,0.0,FF,3,4.786,4.7251,98.73
TP_k04_03,TP_k04_03,k,1,23,0.05,0.0,0.0,0.0,FF,3,4.8546,4.8362,99.62
TP_k04_03_s2,TP_k04_03,k,2,23,0.05,0.0,0.0,0.0,FF,3,4.7799,4.7225,98.8
TP_k05_01,TP_k05_01,k,1,23,0.5,0.0,0.0,0.0,FF,3,4.8619,4.8158,99.05
TP_k05_01_s2,TP_k05_01,k,2,23,0.5,0.0,0.0,0.0,FF,3,4.7704,4.7079,98.69
TP_k05_02,TP_k05_02,k,1,23,0.5,0.0,0.0,0.0,FF,3,4.8792,4.8317,99.03
TP_k05_02_s2,TP_k05_02,k,2,23,0.5,0.0,0.0,0.0,FF,3,4.8094,4.747,98.7
TP_k05_03,TP_k05_03,k,1,23,0.5,0.0,0.0,0.0,FF,3,4.8274,4.7806,99.03
TP_k05_03_s2,TP_k05_03,k,2,23,0.5,0.0,0.0,0.0,FF,3,4.7853,4.7241,98.72
TP_k06_01,TP_k06_01,k,1,23,1.0,0.0,0.0,0.0,FF,3,4.8647,4.7871,98.4
TP_k06_01_s2,TP_k06_01,k,2,23,1.0,0.0,0.0,0.0,FF,3,4.7816,4.7245,98.81
TP_k06_02,TP_k06_02,k,1,23,1.0,0.0,0.0,0.0,FF,3,4.8238,4.7496,98.46
TP_k06_02_s2,TP_k06_02,k,2,23,1.0,0.0,0.0,0.0,FF,3,4.7677,4.7061,98.71
TP_k06_03,TP_k06_03,k,1,23,1.0,0.0,0.0,0.0,FF,3,4.8197,4.7477,98.51
TP_k06_03_s2,TP_k06_03,k,2,23,1.0,0.0,0.0,0.0,FF,3,4.7755,4.7115,98.66
TP_k07_01,TP_k07_01,k,1,45,0.05,0.0,0.0,0.0,FF,3,4.8539,4.8164,99.23
TP_k07_01_s2,TP_k07_01,k,2,45,0.05,0.0,0.0,0.0,FF,3,4.7905,4.7286,98.71
TP_k07_02,TP_k07_02,k,1,45,0.05,0.0,0.0,0.0,FF,3,4.8879,4.8532,99.29
TP_k07_02_s2,TP_k07_02,k,2,45,0.05,0.0,0.0,0.0,FF,3,4.7716,4.7163,98.84
TP_k07_03,TP_k07_03,k,1,45,0.05,0.0,0.0,0.0,FF,3,4.8714,4.8383,99.32
TP_k07_03_s2,TP_k07_03,k,2,45,0.05,0.0,0.0,0.0,FF,3,4.7718,4.7134,98.78
TP_k08_01,TP_k08_01,k,1,45,0.2,0.0,0.0,0.0,FF,3,4.9049,4.8438,98.75
TP_k08_01_s2,TP_k08_01,k,2,45,0.2,0.0,0.0,0.0,FF,4,4.8125,4.7248,98.18
TP_k08_02,TP_k08_02,k,1,45,0.2,0.0,0.0,0.0,FF,3,4.8963,4.8322,98.69
TP_k08_02_s2,TP_k08_02,k,2,45,0.2,0.0,0.0,0.0,FF,4,4.797,4.6912,97.79
TP_k08_03,TP_k08_03,k,1,45,0.2,0.0,0.0,0.0,FF,3,4.8946,4.8329,98.74
TP_k08_03_s2,TP_k08_03,k,2,45,0.2,0.0,0.0,0.0,FF,4,4.8298,4.7085,97.49
TP_k09_01,TP_k09_01,k,1,45,0.5,0.0,0.0,0.0,FF,3,4.7966,4.6687,97.33
TP_k09_01_s2,TP_k09_01,k,2,45,0.5,0.0,0.0,0.0,FF,4,4.8163,4.7038,97.66
TP_k09_02,TP_k09_02,k,1,45,0.5,0.0,0.0,0.0,FF,3,4.8117,4.6946,97.57
TP_k09_02_s2,TP_k09_02,k,2,45,0.5,0.0,0.0,0.0,FF,4,4.8186,4.7037,97.62
TP_k09_03,TP_k09_03,k,1,45,0.5,0.0,0.0,0.0,FF,3,4.7944,4.6554,97.1
TP_k09_03_s2,TP_k09_03,k,2,45,0.5,0.0,0.0,0.0,FF,4,4.8199,4.7097,97.71
TP_k10_01,TP_k10_01,k,1,45,0.8,0.0,0.0,0.0,FF,3,4.772,4.601,96.42
TP_k10_01_s2,TP_k10_01,k,2,45,0.8,0.0,0.0,0.0,FF,4,4.7552,4.5612,95.92
TP_k10_02,TP_k10_02,k,1,45,0.8,0.0,0.0,0.0,FF,3,4.7634,4.5724,95.99
TP_k10_02_s2,TP_k10_02,k,2,45,0.8,0.0,0.0,0.0,FF,4,4.7487,4.5629,96.09
TP_k10_03,TP_k10_03,k,1,45,0.8,0.0,0.0,0.0,FF,3,4.7497,4.5641,96.09
TP_k10_03_s2,TP_k10_03,k,2,45,0.8,0.0,0.0,0.0,FF,4,4.7808,4.597,96.16
TP_k11_01,TP_k11_01,k,1,45,1.0,0.0,0.0,0.0,FF,3,4.726,4.5626,96.54
TP_k11_01_s2,TP_k11_01,k,2,45,1.0,0.0,0.0,0.0,FF,4,4.7869,4.5602,95.26
TP_k11_02,TP_k11_02,k,1,45,1.0,0.0,0.0,0.0,FF,3,4.7983,4.6359,96.62
TP_k11_02_s2,TP_k11_02,k,2,45,1.0,0.0,0.0,0.0,FF,4,4.771,4.5444,95.25
TP_k11_03,TP_k11_03,k,1,45,1.0,0.0,0.0,0.0,FF,3,4.7991,4.6379,96.64
TP_k11_03_s2,TP_k11_03,k,2,45,1.0,0.0,0.0,0.0,FF,4,4.7671,4.5441,95.32
TP_z01_01,TP_z01_01,z,1,23,0.7,0.3,0.6,1.1,cLH,11,4.8364,4.405,91.08
TP_z01_01_s2,TP_z01_01,z,2,23,0.7,0.3,0.6,1.1,cLH,11,4.7661,4.4477,93.32
TP_z01_02,TP_z01_02,z,1,23,0.7,0.3,0.6,1.1,cLH,11,4.8351,4.4027,91.06
TP_z01_02_s2,TP_z01_02,z,2,23,0.7,0.3,0.6,1.1,cLH,11,4.8098,4.526,94.1
TP_z01_03,TP_z01_03,z,1,23,0.7,0.3,0.6,1.1,cLH,11,4.8349,4.431,91.65
TP_z01_03_s2,TP_z01_03,z,2,23,0.7,0.3,0.6,1.1,cLH,11,4.7436,4.4661,94.15
TP_z02_01,TP_z02_01,z,1,23,0.65,0.35,0.4,1.5,cLH,5,4.7614,4.1392,86.93
TP_z02_01_s2,TP_z02_01,z,2,23,0.65,0.35,0.4,1.5,cLH,11,4.8335,4.5877,94.91
TP_z02_02,TP_z02_02,z,1,23,0.65,0.35,0.4,1.5,cLH,5,4.7512,4.0137,84.48
TP_z02_02_s2,TP_z02_02,z,2,23,0.65,0.35,0.4,1.5,cLH,11,4.8059,4.5649,94.99
TP_z02_03,TP_z02_03,z,1,23,0.65,0.35,0.4,1.5,cLH,4,4.7573,4.3825,92.12
TP_z02_03_s2,TP_z02_03,z,2,23,0.65,0.35,0.4,1.5,cLH,11,4.8169,4.5723,94.92
TP_z03_01,TP_z03_01,z,1,23,0.8,0.15,0.9,2.0,cLH,11,4.8233,4.3786,90.78
TP_z03_01_s2,TP_z03_01,z,2,23,0.8,0.15,0.9,2.0,cLH,11,4.8196,4.2505,88.19
TP_z03_02,TP_z03_02,z,1,23,0.8,0.15,0.9,2.0,cLH,11,4.7872,4.3737,91.36
TP_z03_02_s2,TP_z03_02,z,2,23,0.8,0.15,0.9,2.0,cLH,11,4.8029,4.2606,88.71
TP_z03_03,TP_z03_03,z,1,23,0.8,0.15,0.9,2.0,cLH,11,4.7938,4.375,91.26
TP_z03_03_s2,TP_z03_03,z,2,23,0.8,0.15,0.9,2.0,cLH,11,4.81,4.265,88.67
TP_z04_01,TP_z04_01,z,1,23,0.8,0.5,0.8,0.3,cLH,5,4.816,4.5325,94.11
TP_z04_01_s2,TP_z04_01,z,2,23,0.8,0.5,0.8,0.3,cLH,8,4.8021,4.6164,96.13
TP_z04_02,TP_z04_02,z,1,23,0.8,0.5,0.8,0.3,cLH,6,4.8175,1.3964,28.99
TP_z04_02_s2,TP_z04_02,z,2,23,0.8,0.5,0.8,0.3,cLH,8,4.8116,4.6125,95.86
TP_z04_03,TP_z04_03,z,1,23,0.8,0.5,0.8,0.3,cLH,8,4.7919,4.5929,95.85
TP_z04_03_s2,TP_z04_03,z,2,23,0.8,0.5,0.8,0.3,cLH,5,4.8134,4.6778,97.18
TP_z05_01,TP_z05_01,z,1,23,0.4,0.05,0.8,0.6,cLH,8,4.8479,4.7479,97.94
TP_z05_01_s2,TP_z05_01,z,2,23,0.4,0.05,0.8,0.6,cLH,8,4.8552,4.8055,98.98
TP_z05_02,TP_z05_02,z,1,23,0.4,0.05,0.8,0.6,cLH,8,4.8609,4.7631,97.99
TP_z05_02_s2,TP_z05_02,z,2,23,0.4,0.05,0.8,0.6,cLH,8,4.8379,4.788,98.97
TP_z05_03,TP_z05_03,z,1,23,0.4,0.05,0.8,0.6,cLH,8,4.8663,4.7638,97.89
TP_z05_03_s2,TP_z05_03,z,2,23,0.4,0.05,0.8,0.6,cLH,8,4.8395,4.7915,99.01
TP_z06_01,TP_z06_01,z,1,23,0.8,0.6,0.5,1.0,cLH,8,4.8551,4.5412,93.53
TP_z06_01_s2,TP_z06_01,z,2,23,0.8,0.6,0.5,1.0,cLH,8,4.8403,4.7472,98.08
TP_z06_02,TP_z06_02,z,1,23,0.8,0.6,0.5,1.0,cLH,8,4.8427,4.5411,93.77
TP_z06_02_s2,TP_z06_02,z,2,23,0.8,0.6,0.5,1.0,cLH,8,4.8408,4.7581,98.29
TP_z06_03,TP_z06_03,z,1,23,0.8,0.6,0.5,1.0,cLH,8,4.8072,4.5171,93.97
TP_z06_03_s2,TP_z06_03,z,2,23,0.8,0.6,0.5,1.0,cLH,8,4.8412,4.7571,98.26
TP_z07_01,TP_z07_01,z,1,35,0.5,0.1,1.0,0.4,cLH,8,4.8519,4.682,96.5
TP_z07_01_s2,TP_z07_01,z,2,35,0.5,0.1,1.0,0.4,cLH,8,4.7821,4.616,96.53
TP_z07_02,TP_z07_02,z,1,35,0.5,0.1,1.0,0.4,cLH,8,4.8389,4.67,96.51
TP_z07_02_s2,TP_z07_02,z,2,35,0.5,0.1,1.0,0.4,cLH,8,4.8044,4.6312,96.39
TP_z07_03,TP_z07_03,z,1,35,0.5,0.1,1.0,0.4,cLH,8,4.862,4.6781,96.22
TP_z07_03_s2,TP_z07_03,z,2,35,0.5,0.1,1.0,0.4,cLH,8,4.7877,4.6073,96.23
TP_z08_01,TP_z08_01,z,1,35,0.55,0.3,0.8,0.5,cLH,8,4.8564,4.6564,95.88
TP_z08_01_s2,TP_z08_01,z,2,35,0.55,0.3,0.8,0.5,cLH,8,4.7665,4.5558,95.58
TP_z08_02,TP_z08_02,z,1,35,0.55,0.3,0.8,0.5,cLH,8,4.864,4.6651,95.91
TP_z08_02_s2,TP_z08_02,z,2,35,0.55,0.3,0.8,0.5,cLH,8,4.7811,4.5527,95.22
TP_z08_03,TP_z08_03,z,1,35,0.55,0.3,0.8,0.5,cLH,8,4.8719,4.6555,95.56
TP_z08_03_s2,TP_z08_03,z,2,35,0.55,0.3,0.8,0.5,cLH,8,4.7782,4.5583,95.4
TP_z09_01,TP_z09_01,z,1,35,0.5,0.25,0.4,0.7,cLH,8,4.8693,4.7231,97.0
TP_z09_01_s2,TP_z09_01,z,2,35,0.5,0.25,0.4,0.7,cLH,8,4.8104,4.6708,97.1
TP_z09_02,TP_z09_02,z,1,35,0.5,0.25,0.4,0.7,cLH,8,4.8818,4.727,96.83
TP_z09_02_s2,TP_z09_02,z,2,35,0.5,0.25,0.4,0.7,cLH,8,4.833,4.6773,96.78
TP_z09_03,TP_z09_03,z,1,35,0.5,0.25,0.4,0.7,cLH,8,4.8648,4.7248,97.12
TP_z09_03_s2,TP_z09_03,z,2,35,0.5,0.25,0.4,0.7,cLH,8,4.8288,4.6828,96.98
TP_z10_01,TP_z10_01,z,1,35,0.8,0.15,0.5,0.8,cLH,4,4.7508,4.5959,96.74
TP_z10_01_s2,TP_z10_01,z,2,35,0.8,0.15,0.5,0.8,cLH,8,4.8171,4.5484,94.42
TP_z10_02,TP_z10_02,z,1,35,0.8,0.15,0.5,0.8,cLH,5,4.7652,4.4936,94.3
TP_z10_02_s2,TP_z10_02,z,2,35,0.8,0.15,0.5,0.8,cLH,8,4.8249,4.5524,94.35
TP_z10_03,TP_z10_03,z,1,35,0.8,0.15,0.5,0.8,cLH,8,4.8216,4.5564,94.5
TP_z10_03_s2,TP_z10_03,z,2,35,0.8,0.15,0.5,0.8,cLH,6,4.7552,4.4035,92.6
TP_z11_01,TP_z11_01,z,1,35,0.35,0.15,0.9,0.9,cLH,8,4.8439,4.7141,97.32
TP_z11_01_s2,TP_z11_01,z,2,35,0.35,0.15,0.9,0.9,cLH,8,4.7756,4.5476,95.23
TP_z11_02,TP_z11_02,z,1,35,0.35,0.15,0.9,0.9,cLH,8,4.7973,4.6617,97.17
TP_z11_02_s2,TP_z11_02,z,2,35,0.35,0.15,0.9,0.9,cLH,8,4.7786,4.5465,95.14
TP_z11_03,TP_z11_03,z,1,35,0.35,0.15,0.9,0.9,cLH,8,4.7997,4.6736,97.37
TP_z11_03_s2,TP_z11_03,z,2,35,0.35,0.15,0.9,0.9,cLH,8,4.7713,4.5425,95.2
TP_z12_01,TP_z12_01,z,1,35,0.35,0.05,0.2,1.0,cLH,8,4.8391,4.7107,97.35
TP_z12_01_s2,TP_z12_01,z,2,35,0.35,0.05,0.2,1.0,cLH,10,4.8053,4.5698,95.1
TP_z12_02,TP_z12_02,z,1,35,0.35,0.05,0.2,1.0,cLH,8,4.8258,4.7029,97.45
TP_z12_02_s2,TP_z12_02,z,2,35,0.35,0.05,0.2,1.0,cLH,10,4.8337,4.5917,94.99
TP_z12_03,TP_z12_03,z,1,35,0.35,0.05,0.2,1.0,cLH,8,4.8366,4.7165,97.52
TP_z12_03_s2,TP_z12_03,z,2,35,0.35,0.05,0.2,1.0,cLH,10,4.8373,4.5928,94.95
TP_z13_01,TP_z13_01,z,1,35,0.7,0.05,0.3,1.2,cLH,8,4.8033,4.5882,95.52
TP_z13_01_s2,TP_z13_01,z,2,35,0.7,0.05,0.3,1.2,cLH,11,4.8497,4.5523,93.87
TP_z13_02,TP_z13_02,z,1,35,0.7,0.05,0.3,1.2,cLH,8,4.8306,4.6017,95.26
TP_z13_02_s2,TP_z13_02,z,2,35,0.7,0.05,0.3,1.2,cLH,11,4.8534,4.5569,93.89
TP_z13_03,TP_z13_03,z,1,35,0.7,0.05,0.3,1.2,cLH,8,4.8082,4.5816,95.29
TP_z13_03_s2,TP_z13_03,z,2,35,0.7,0.05,0.3,1.2,cLH,11,4.8552,4.5509,93.73
TP_z14_01,TP_z14_01,z,1,35,0.55,0.25,0.4,1.4,cLH,8,4.8641,4.6783,96.18
TP_z14_01_s2,TP_z14_01,z,2,35,0.55,0.25,0.4,1.4,cLH,11,4.8303,4.4436,91.99
TP_z14_02,TP_z14_02,z,1,35,0.55,0.25,0.4,1.4,cLH,8,4.863,4.6831,96.3
TP_z14_02_s2,TP_z14_02,z,2,35,0.55,0.25,0.4,1.4,cLH,11,4.8436,4.5015,92.94
TP_z14_03,TP_z14_03,z,1,35,0.55,0.25,0.4,1.4,cLH,8,4.8293,4.6529,96.35
TP_z14_03_s2,TP_z14_03,z,2,35,0.55,0.25,0.4,1.4,cLH,11,4.825,4.5015,93.3
TP_z15_01,TP_z15_01,z,1,35,0.7,0.5,0.7,1.7,cLH,7,4.8104,4.1743,86.78
TP_z15_01_s2,TP_z15_01,z,2,35,0.7,0.5,0.7,1.7,cLH,8,4.8431,4.4573,92.03
TP_z15_02,TP_z15_02,z,1,35,0.7,0.5,0.7,1.7,cLH,8,4.8112,4.0816,84.84
TP_z15_02_s2,TP_z15_02,z,2,35,0.7,0.5,0.7,1.7,cLH,8,4.7897,4.4044,91.96
TP_z15_03,TP_z15_03,z,1,35,0.7,0.5,0.7,1.7,cLH,8,4.8174,4.1002,85.11
TP_z15_03_s2,TP_z15_03,z,2,35,0.7,0.5,0.7,1.7,cLH,8,4.8356,4.4668,92.37
TP_z16_01,TP_z16_01,z,1,45,0.75,0.4,0.7,0.2,cLH,9,4.8057,4.4181,91.93
TP_z16_01_s2,TP_z16_01,z,2,45,0.75,0.4,0.7,0.2,cLH,11,4.8143,4.2605,88.5
TP_z16_02,TP_z16_02,z,1,45,0.75,0.4,0.7,0.2,cLH,10,4.7962,4.3735,91.19
TP_z16_02_s2,TP_z16_02,z,2,45,0.75,0.4,0.7,0.2,cLH,11,4.8163,4.2313,87.85
TP_z16_03,TP_z16_03,z,1,45,0.75,0.4,0.7,0.2,cLH,10,4.7968,4.3685,91.07
TP_z16_03_s2,TP_z16_03,z,2,45,0.75,0.4,0.7,0.2,cLH,11,4.8031,4.2127,87.71
TP_z17_01,TP_z17_01,z,1,45,0.8,0.35,0.8,0.4,cLH,8,4.8116,4.1757,86.78
TP_z17_01_s2,TP_z17_01,z,2,45,0.8,0.35,0.8,0.4,cLH,10,4.8077,4.279,89.0
TP_z17_02,TP_z17_02,z,1,45,0.8,0.35,0.8,0.4,cLH,8,4.7949,4.1684,86.93
TP_z17_02_s2,TP_z17_02,z,2,45,0.8,0.35,0.8,0.4,cLH,10,4.81,4.2671,88.71
TP_z17_03,TP_z17_03,z,1,45,0.8,0.35,0.8,0.4,cLH,8,4.8087,4.146,86.22
TP_z17_03_s2,TP_z17_03,z,2,45,0.8,0.35,0.8,0.4,cLH,10,4.8148,4.0837,84.82
TP_z18_01,TP_z18_01,z,1,45,0.8,0.6,0.8,0.6,cLH,10,4.7879,4.0759,85.13
TP_z18_01_s2,TP_z18_01,z,2,45,0.8,0.6,0.8,0.6,cLH,10,4.822,4.4369,92.01
TP_z18_02,TP_z18_02,z,1,45,0.8,0.6,0.8,0.6,cLH,10,4.8235,4.1235,85.49
TP_z18_02_s2,TP_z18_02,z,2,45,0.8,0.6,0.8,0.6,cLH,10,4.825,4.4409,92.04
TP_z18_03,TP_z18_03,z,1,45,0.8,0.6,0.8,0.6,cLH,10,4.8293,4.1552,86.04
TP_z18_03_s2,TP_z18_03,z,2,45,0.8,0.6,0.8,0.6,cLH,10,4.8252,4.4396,92.01
TP_z19_01,TP_z19_01,z,1,45,0.3,0.1,0.8,0.9,cLH,10,4.8842,4.6779,95.78
TP_z19_01_s2,TP_z19_01,z,2,45,0.3,0.1,0.8,0.9,cLH,11,4.8129,4.2613,88.54
TP_z19_02,TP_z19_02,z,1,45,0.3,0.1,0.8,0.9,cLH,11,4.8143,4.1834,86.9
TP_z19_02_s2,TP_z19_02,z,2,45,0.3,0.1,0.8,0.9,cLH,10,4.9024,4.6863,95.59
TP_z19_03,TP_z19_03,z,1,45,0.3,0.1,0.8,0.9,cLH,10,4.9023,4.6816,95.5
TP_z19_03_s2,TP_z19_03,z,2,45,0.3,0.1,0.8,0.9,cLH,11,4.8175,4.2526,88.27
TP_z20_01,TP_z20_01,z,1,45,0.7,0.2,0.2,0.9,cLH,4,4.7527,4.3218,90.93
TP_z20_01_s2,TP_z20_01,z,2,45,0.7,0.2,0.2,0.9,cLH,10,4.8377,4.4686,92.37
TP_z20_02,TP_z20_02,z,1,45,0.7,0.2,0.2,0.9,cLH,2,4.7376,4.6663,98.5
TP_z20_02_s2,TP_z20_02,z,2,45,0.7,0.2,0.2,0.9,cLH,10,4.8073,4.45,92.57
TP_z20_03,TP_z20_03,z,1,45,0.7,0.2,0.2,0.9,cLH,4,4.7418,4.4059,92.92
TP_z20_03_s2,TP_z20_03,z,2,45,0.7,0.2,0.2,0.9,cLH,10,4.8383,4.4175,91.3
TP_z21_01,TP_z21_01,z,1,45,0.6,0.15,0.4,1.3,cLH,10,4.8376,4.4829,92.67
TP_z21_01_s2,TP_z21_01,z,2,45,0.6,0.15,0.4,1.3,cLH,10,4.8496,4.456,91.88
TP_z21_02,TP_z21_02,z,1,45,0.6,0.15,0.4,1.3,cLH,10,4.8539,4.4886,92.47
TP_z21_02_s2,TP_z21_02,z,2,45,0.6,0.15,0.4,1.3,cLH,10,4.8407,4.4491,91.91
TP_z21_03,TP_z21_03,z,1,45,0.6,0.15,0.4,1.3,cLH,10,4.8682,4.4961,92.36
TP_z21_03_s2,TP_z21_03,z,2,45,0.6,0.15,0.4,1.3,cLH,10,4.8279,4.4467,92.1
TP_z22_01,TP_z22_01,z,1,45,0.65,0.45,0.5,1.4,cLH,10,4.8044,4.3219,89.96
TP_z22_01_s2,TP_z22_01,z,2,45,0.65,0.45,0.5,1.4,cLH,11,4.8237,4.425,91.73
TP_z22_02,TP_z22_02,z,1,45,0.65,0.45,0.5,1.4,cLH,10,4.8319,4.3608,90.25
TP_z22_02_s2,TP_z22_02,z,2,45,0.65,0.45,0.5,1.4,cLH,11,4.833,4.4265,91.59
TP_z22_03,TP_z22_03,z,1,45,0.65,0.45,0.5,1.4,cLH,10,4.8074,4.3457,90.4
TP_z22_03_s2,TP_z22_03,z,2,45,0.65,0.45,0.5,1.4,cLH,11,4.8278,4.4224,91.6
TP_z23_01,TP_z23_01,z,1,45,0.8,0.05,0.9,1.6,cLH,2,4.7405,4.6698,98.51
TP_z23_01_s2,TP_z23_01,z,2,45,0.8,0.05,0.9,1.6,cLH,10,4.7491,4.2706,89.92
TP_z23_02,TP_z23_02,z,1,45,0.8,0.05,0.9,1.6,cLH,10,4.7714,4.2968,90.05
TP_z23_02_s2,TP_z23_02,z,2,45,0.8,0.05,0.9,1.6,cLH,3,4.7496,4.4757,94.23
TP_z23_03,TP_z23_03,z,1,45,0.8,0.05,0.9,1.6,cLH,4,4.7485,4.3078,90.72
TP_z23_03_s2,TP_z23_03,z,2,45,0.8,0.05,0.9,1.6,cLH,10,4.7891,4.3035,89.86
TP_z24_01,TP_z24_01,z,1,45,0.45,0.05,1.0,1.8,cLH,10,4.8232,4.3803,90.82
TP_z24_01_s2,TP_z24_01,z,2,45,0.45,0.05,1.0,1.8,cLH,11,4.8338,4.4198,91.44
TP_z24_02,TP_z24_02,z,1,45,0.45,0.05,1.0,1.8,cLH,10,4.7669,4.3659,91.59
TP_z24_02_s2,TP_z24_02,z,2,45,0.45,0.05,1.0,1.8,cLH,11,4.8097,4.4134,91.76
TP_z24_03,TP_z24_03,z,1,45,0.45,0.05,1.0,1.8,cLH,10,4.8504,4.4176,91.08
TP_z24_03_s2,TP_z24_03,z,2,45,0.45,0.05,1.0,1.8,cLH,11,4.8248,4.4231,91.67
TP_z25_01,TP_z25_01,z,1,45,0.6,0.15,0.9,1.9,cLH,10,4.8363,3.7724,78.0
TP_z25_02,TP_z25_02,z,1,45,0.6,0.15,0.9,1.9,cLH,10,4.8153,4.2433,88.12
TP_z25_03,TP_z25_03,z,1,45,0.6,0.15,0.9,1.9,cLH,10,4.8273,4.2387,87.81

File: data/experiments_meta.csv
serial_internal,serial,lab,type,tp,cell,amb_temp_tp,soc_max_tp,dod_tp,c_ch_tp,c_dch_tp,sampling,stage,m_0,scale,R_1khz_0,resistance_meter,U_0, volt_meter
S001,TP_k01_01,SIE,k,1,1,10,0.05,0,0,0,FF,1,68.643,Sartorius BP 310S,13.44,HP 4338B Milliohmmeter,3.5785,Fluke 189
S002,TP_k01_02,SIE,k,1,2,10,0.05,0,0,0,FF,1,68.278,Sartorius BP 310S,12.56,HP 4338B Milliohmmeter,3.5769,Fluke 189
S003,TP_k01_03,SIE,k,1,3,10,0.05,0,0,0,FF,1,68.606,Sartorius BP 310S,12.33,HP 4338B Milliohmmeter,3.5748,Fluke 189
S004,TP_k02_01,SIE,k,2,1,10,0.5,0,0,0,FF,1,68.585,Sartorius BP 310S,12.64,HP 4338B Milliohmmeter,3.5793,Fluke 189
S005,TP_k02_02,SIE,k,2,2,10,0.5,0,0,0,FF,1,68.401,Sartorius BP 310S,12.91,HP 4338B Milliohmmeter,3.575,Fluke 189
S006,TP_k02_03,SIE,k,2,3,10,0.5,0,0,0,FF,1,68.301,Sartorius BP 310S,13.35,HP 4338B Milliohmmeter,3.5766,Fluke 189
S007,TP_k03_01,SIE,k,3,1,10,1,0,0,0,FF,1,68.093,Sartorius BP 310S,13.25,HP 4338B Milliohmmeter,3.5746,Fluke 189
S008,TP_k03_02,SIE,k,3,2,10,1,0,0,0,FF,1,68.273,Sartorius BP 310S,13.14,HP 4338B Milliohmmeter,3.5761,Fluke 189
S009,TP_k03_03,SIE,k,3,3,10,1,0,0,0,FF,1,68.266,Sartorius BP 310S,13.03,HP 4338B Milliohmmeter,3.5752,Fluke 189
S010,TP_k01_04,SIE,k,1,4,10,0.05,0,0,0,FF,1,68.231,Sartorius BP 310S,12.93,HP 4338B Milliohmmeter,3.5781,Fluke 189
S011,TP_k01_05,SIE,k,1,5,10,0.05,0,0,0,FF,1,68.282,Sartorius BP 310S,12.37,HP 4338B Milliohmmeter,3.5776,Fluke 189
S012,TP_k01_06,SIE,k,1,6,10,0.05,0,0,0,FF,1,68.613,Sartorius BP 310S,13.29,HP 4338B Milliohmmeter,3.5757,Fluke 189
S013,TP_k02_04,SIE,k,2,4,10,0.5,0,0,0,FF,1,68.344,Sartorius BP 310S,12.4,HP 4338B Milliohmmeter,3.5754,Fluke 189
S014,TP_k02_05,SIE,k,2,5,10,0.5,0,0,0,FF,1,68.232,Sartorius BP 310S,12.4,HP 4338B Milliohmmeter,3.5776,Fluke 189
S015,TP_k02_06,SIE,k,2,6,10,0.5,0,0,0,FF,1,68.213,Sartorius BP 310S,12.68,HP 4338B Milliohmmeter,3.5765,Fluke 189
S016,TP_k03_04,SIE,k,3,4,10,1,0,0,0,FF,1,68.658,Sartorius BP 310S,12.39,HP 4338B Milliohmmeter,3.5793,Fluke 189
S017,TP_k03_05,SIE,k,3,5,10,1,0,0,0,FF,1,68.284,Sartorius BP 310S,12.57,HP 4338B Milliohmmeter,3.5768,Fluke 189
S018,TP_k03_06,SIE,k,3,6,10,1,0,0,0,FF,1,67.988,Sartorius BP 310S,13.1,HP 4338B Milliohmmeter,3.5774,Fluke 189
INT001,TP_k04_01,INT,k,4,1,23,0.05,0,0,0,FF,1,68.2,KERN FCB 6k0.5,12.584,HIOKI BT3563,3.5769,HIOKI BT3563
INT002,TP_k04_02,INT,k,4,2,23,0.05,0,0,0,FF,1,68.2,KERN FCB 6k0.5,12.458,HIOKI BT3563,3.5774,HIOKI BT3563
INT003,TP_k04_03,INT,k,4,3,23,0.05,0,0,0,FF,1,68.2,KERN FCB 6k0.5,12.76,HIOKI BT3563,3.5778,HIOKI BT3563
INT004,TP_k05_01,INT,k,5,1,23,0.5,0,0,0,FF,1,68.2,KERN FCB 6k0.5,12.568,HIOKI BT3563,3.5767,HIOKI BT3563
INT005,TP_k05_02,INT,k,5,2,23,0.5,0,0,0,FF,1,68.2,KERN FCB 6k0.5,12.042,HIOKI BT3563,3.5762,HIOKI BT3563
INT006,TP_k05_03,INT,k,5,3,23,0.5,0,0,0,FF,1,68.2,KERN FCB 6k0.5,13.023,HIOKI BT3563,3.5764,HIOKI BT3563
INT007,TP_k06_01,INT,k,6,1,23,1,0,0,0,FF,1,68.2,KERN FCB 6k0.5,12.176,HIOKI BT3563,3.5781,HIOKI BT3563
INT008,TP_k06_02,INT,k,6,2,23,1,0,0,0,FF,1,68.2,KERN FCB 6k0.5,12.926,HIOKI BT3563,3.5773,HIOKI BT3563
INT009,TP_k06_03,INT,k,6,3,23,1,0,0,0,FF,1,68.2,KERN FCB 6k0.5,12.739,HIOKI BT3563,3.5762,HIOKI BT3563
INT010,TP_k04_04,INT,k,4,4,23,0.05,0,0,0,FF,1,68.261,KERN FCB 6k0.5,12.611,HIOKI BT3563,3.5776,HIOKI BT3563
INT011,TP_k04_05,INT,k,4,5,23,0.05,0,0,0,FF,1,68.261,KERN FCB 6k0.5,12.262,HIOKI BT3563,3.5755,HIOKI BT3563
INT012,TP_k04_06,INT,k,4,6,23,0.05,0,0,0,FF,1,68.261,KERN FCB 6k0.5,12.412,HIOKI BT3563,3.5799,HIOKI BT3563
INT013,TP_k05_04,INT,k,5,4,23,0.5,0,0,0,FF,1,68.261,KERN FCB 6k0.5,12.258,HIOKI BT3563,3.5777,HIOKI BT3563
INT014,TP_k05_05,INT,k,5,5,23,0.5,0,0,0,FF,1,68.261,KERN FCB 6k0.5,12.437,HIOKI BT3563,3.5757,HIOKI BT3563
INT015,TP_k05_06,INT,k,5,6,23,0.5,0,0,0,FF,1,68.261,KERN FCB 6k0.5,12.105,HIOKI BT3563,3.5778,HIOKI BT3563
INT016,TP_k06_04,INT,k,6,4,23,1,0,0,0,FF,1,68.45,KERN FCB 6k0.5,12.533,HIOKI BT3563,3.57244,HIOKI BT3563
INT017,TP_k06_05,INT,k,6,5,23,1,0,0,0,FF,1,68.45,KERN FCB 6k0.5,12.96,HIOKI BT3563,3.57148,HIOKI BT3563
INT018,TP_k06_06,INT,k,6,6,23,1,0,0,0,FF,1,68.2,KERN FCB 6k0.5,13.077,HIOKI BT3563,3.57486,HIOKI BT3563
HM001,TP_k07_01,HM,k,7,1,45,0.05,0,0,0,FF,1,68.29,KERN ABT 220-5DM,12.56,HIOKI 3554,3.575,HIOKI 3554
HM002,TP_k07_02,HM,k,7,2,45,0.05,0,0,0,FF,1,68.4,KERN ABT 220-5DM,12.64,HIOKI 3554,3.574,HIOKI 3554
HM003,TP_k07_03,HM,k,7,3,45,0.05,0,0,0,FF,1,68.29,KERN ABT 220-5DM,12.93,HIOKI 3554,3.577,HIOKI 3554
HM004,TP_k08_01,HM,k,8,1,45,0.2,0,0,0,FF,1,68.69,KERN ABT 220-5DM,11.85,HIOKI 3554,3.575,HIOKI 3554
HM005,TP_k08_02,HM,k,8,2,45,0.2,0,0,0,FF,1,68.66,KERN ABT 220-5DM,12.43,HIOKI 3554,3.574,HIOKI 3554
HM006,TP_k08_03,HM,k,8,3,45,0.2,0,0,0,FF,1,68.68,KERN ABT 220-5DM,12.01,HIOKI 3554,3.575,HIOKI 3554
HM007,TP_k09_01,HM,k,9,1,45,0.5,0,0,0,FF,1,68.24,KERN ABT 220-5DM,12.27,HIOKI 3554,3.577,HIOKI 3554
HM008,TP_k09_02,HM,k,9,2,45,0.5,0,0,0,FF,1,68.37,KERN ABT 220-5DM,12.26,HIOKI 3554,3.575,HIOKI 3554
HM009,TP_k09_03,HM,k,9,3,45,0.5,0,0,0,FF,1,68.25,KERN ABT 220-5DM,12.67,HIOKI 3554,3.575,HIOKI 3554
HM010,TP_k10_01,HM,k,10,1,45,0.8,0,0,0,FF,1,68.7,KERN ABT 220-5DM,12.18,HIOKI 3554,3.575,HIOKI 3554
HM011,TP_k10_02,HM,k,10,2,45,0.8,0,0,0,FF,1,68.71,KERN ABT 220-5DM,12.21,HIOKI 3554,3.574,HIOKI 3554
HM012,TP_k10_03,HM,k,10,3,45,0.8,0,0,0,FF,1,68.64,KERN ABT 220-5DM,12.57,HIOKI 3554,3.576,HIOKI 3554
HM013,TP_k11_01,HM,k,11,1,45,1,0,0,0,FF,1,68.14,KERN ABT 220-5DM,12.55,HIOKI 3554,3.576,HIOKI 3554
HM014,TP_k11_02,HM,k,11,2,45,1,0,0,0,FF,1,68.66,KERN ABT 220-5DM,12.31,HIOKI 3554,3.575,HIOKI 3554
HM015,TP_k11_03,HM,k,11,3,45,1,0,0,0,FF,1,68.66,KERN ABT 220-5DM,12.48,HIOKI 3554,3.577,HIOKI 3554
HM016,TP_k07_04,HM,k,7,4,45,0.05,0,0,0,FF,1,68.73,KERN ABT 220-5DM,12.01,HIOKI 3554,3.575,HIOKI 3554
HM017,TP_k07_05,HM,k,7,5,45,0.05,0,0,0,FF,1,68.69,KERN ABT 220-5DM,12.31,HIOKI 3554,3.576,HIOKI 3554
HM018,TP_k07_06,HM,k,7,6,45,0.05,0,0,0,FF,1,68.68,KERN ABT 220-5DM,11.84,HIOKI 3554,3.576,HIOKI 3554
HM019,TP_k08_04,HM,k,8,4,45,0.2,0,0,0,FF,1,68.68,KERN ABT 220-5DM,12.33,HIOKI 3554,3.577,HIOKI 3554
HM020,TP_k08_05,HM,k,8,5,45,0.2,0,0,0,FF,1,68.72,KERN ABT 220-5DM,12.72,HIOKI 3554,3.577,HIOKI 3554
HM021,TP_k08_06,HM,k,8,6,45,0.2,0,0,0,FF,1,68.36,KERN ABT 220-5DM,12.91,HIOKI 3554,3.574,HIOKI 3554
HM022,TP_k09_04,HM,k,9,4,45,0.5,0,0,0,FF,1,68.71,KERN ABT 220-5DM,12.65,HIOKI 3554,3.575,HIOKI 3554
HM023,TP_k09_05,HM,k,9,5,45,0.5,0,0,0,FF,1,68.78,KERN ABT 220-5DM,12.06,HIOKI 3554,3.575,HIOKI 3554
HM024,TP_k09_06,HM,k,9,6,45,0.5,0,0,0,FF,1,68.86,KERN ABT 220-5DM,11.91,HIOKI 3554,3.576,HIOKI 3554
HM025,TP_k10_04,HM,k,10,4,45,0.8,0,0,0,FF,1,68.01,KERN ABT 220-5DM,12.77,HIOKI 3554,3.574,HIOKI 3554
HM026,TP_k10_05,HM,k,10,5,45,0.8,0,0,0,FF,1,68.36,KERN ABT 220-5DM,12.53,HIOKI 3554,3.575,HIOKI 3554
HM027,TP_k10_06,HM,k,10,6,45,0.8,0,0,0,FF,1,68.34,KERN ABT 220-5DM,12.61,HIOKI 3554,3.576,HIOKI 3554
HM028,TP_k11_04,HM,k,11,4,45,1,0,0,0,FF,1,68.61,KERN ABT 220-5DM,12.33,HIOKI 3554,3.576,HIOKI 3554
HM029,TP_k11_05,HM,k,11,5,45,1,0,0,0,FF,1,68.57,KERN ABT 220-5DM,12.92,HIOKI 3554,3.575,HIOKI 3554
HM030,TP_k11_06,HM,k,11,6,45,1,0,0,0,FF,1,68.73,KERN ABT 220-5DM,11.98,HIOKI 3554,3.574,HIOKI 3554
S019,TP_z01_01,SIE,z,1,1,23,0.7,0.3,0.6,1.1,cLH,1,68.004,Sartorius BP 310S,13.06,HP 4338B Milliohmmeter,3.5764,Fluke 189
S020,TP_z01_02,SIE,z,1,2,23,0.7,0.3,0.6,1.1,cLH,1,68.28,Sartorius BP 310S,13.26,HP 4338B Milliohmmeter,3.5788,Fluke 189
S021,TP_z01_03,SIE,z,1,3,23,0.7,0.3,0.6,1.1,cLH,1,67.986,Sartorius BP 310S,13.02,HP 4338B Milliohmmeter,3.5752,Fluke 189
S022,TP_z02_01,SIE,z,2,1,23,0.65,0.35,0.4,1.5,cLH,1,68.331,Sartorius BP 310S,12.79,HP 4338B Milliohmmeter,3.5774,Fluke 189
S023,TP_z02_02,SIE,z,2,2,23,0.65,0.35,0.4,1.5,cLH,1,68.2,Sartorius BP 310S,13.32,HP 4338B Milliohmmeter,3.5772,Fluke 189
S024,TP_z02_03,SIE,z,2,3,23,0.65,0.35,0.4,1.5,cLH,1,68.261,Sartorius BP 310S,12.63,HP 4338B Milliohmmeter,3.5764,Fluke 189
S025,TP_z03_01,SIE,z,3,1,23,0.8,0.15,0.9,2,cLH,1,68.721,Sartorius BP 310S,12.49,HP 4338B Milliohmmeter,3.5768,Fluke 189
S026,TP_z03_02,SIE,z,3,2,23,0.8,0.15,0.9,2,cLH,1,68.274,Sartorius BP 310S,12.68,HP 4338B Milliohmmeter,3.5769,Fluke 189
S027,TP_z03_03,SIE,z,3,3,23,0.8,0.15,0.9,2,cLH,1,68.345,Sartorius BP 310S,12.4,HP 4338B Milliohmmeter,3.5757,Fluke 189
INT019,TP_z04_01,INT,z,4,1,23,0.8,0.5,0.8,0.3,cLH,1,68.2,KERN FCB 6k0.5,12.024,HIOKI BT3563,3.5747,HIOKI BT3563
INT020,TP_z04_02,INT,z,4,2,23,0.8,0.5,0.8,0.3,cLH,1,68.45,KERN FCB 6k0.5,12.617,HIOKI BT3563,3.57439,HIOKI BT3563
INT021,TP_z04_03,INT,z,4,3,23,0.8,0.5,0.8,0.3,cLH,1,68.45,KERN FCB 6k0.5,12.349,HIOKI BT3563,3.57596,HIOKI BT3563
INT022,TP_z05_01,INT,z,5,1,23,0.4,0.05,0.8,0.6,cLH,1,68.45,KERN FCB 6k0.5,12.171,HIOKI BT3563,3.57434,HIOKI BT3563
INT023,TP_z05_02,INT,z,5,2,23,0.4,0.05,0.8,0.6,cLH,1,68.45,KERN FCB 6k0.5,12.448,HIOKI BT3563,3.57357,HIOKI BT3563
INT024,TP_z05_03,INT,z,5,3,23,0.4,0.05,0.8,0.6,cLH,1,68.45,KERN FCB 6k0.5,12.398,HIOKI BT3563,3.5727,HIOKI BT3563
INT025,TP_z06_01,INT,z,6,1,23,0.8,0.6,0.5,1,cLH,1,68.45,KERN FCB 6k0.5,12.368,HIOKI BT3563,3.57149,HIOKI BT3563
INT026,TP_z06_02,INT,z,6,2,23,0.8,0.6,0.5,1,cLH,1,68.45,KERN FCB 6k0.5,12.241,HIOKI BT3563,3.57212,HIOKI BT3563
INT027,TP_z06_03,INT,z,6,3,23,0.8,0.6,0.5,1,cLH,1,68.45,KERN FCB 6k0.5,12.325,HIOKI BT3563,3.57196,HIOKI BT3563
INT028,TP_z07_01,INT,z,7,1,35,0.5,0.1,1,0.4,cLH,1,68.45,KERN FCB 6k0.5,12.369,HIOKI BT3563,3.57241,HIOKI BT3563
INT029,TP_z07_02,INT,z,7,2,35,0.5,0.1,1,0.4,cLH,1,68.45,KERN FCB 6k0.5,12.215,HIOKI BT3563,3.57447,HIOKI BT3563
INT030,TP_z07_03,INT,z,7,3,35,0.5,0.1,1,0.4,cLH,1,68.45,KERN FCB 6k0.5,12.566,HIOKI BT3563,3.57418,HIOKI BT3563
INT031,TP_z08_01,INT,z,8,1,35,0.55,0.3,0.8,0.5,cLH,1,68.45,KERN FCB 6k0.5,12.646,HIOKI BT3563,3.5735,HIOKI BT3563
INT032,TP_z08_02,INT,z,8,2,35,0.55,0.3,0.8,0.5,cLH,1,68.2,KERN FCB 6k0.5,12.791,HIOKI BT3563,3.57287,HIOKI BT3563
INT033,TP_z08_03,INT,z,8,3,35,0.55,0.3,0.8,0.5,cLH,1,68.2,KERN FCB 6k0.5,12.717,HIOKI BT3563,3.57324,HIOKI BT3563
INT034,TP_z09_01,INT,z,9,1,35,0.5,0.25,0.4,0.7,cLH,1,68.2,KERN FCB 6k0.5,12.398,HIOKI BT3563,3.57496,HIOKI BT3563
INT035,TP_z09_02,INT,z,9,2,35,0.5,0.25,0.4,0.7,cLH,1,68.2,KERN FCB 6k0.5,12.923,HIOKI BT3563,3.57162,HIOKI BT3563
INT036,TP_z09_03,INT,z,9,3,35,0.5,0.25,0.4,0.7,cLH,1,68.2,KERN FCB 6k0.5,12.71,HIOKI BT3563,3.57493,HIOKI BT3563
INT037,TP_z10_01,INT,z,10,1,35,0.8,0.15,0.5,0.8,cLH,1,68.45,KERN FCB 6k0.5,12.683,HIOKI BT3563,3.57459,HIOKI BT3563
INT038,TP_z10_02,INT,z,10,2,35,0.8,0.15,0.5,0.8,cLH,1,68.45,KERN FCB 6k0.5,12.655,HIOKI BT3563,3.57368,HIOKI BT3563
INT039,TP_z10_03,INT,z,10,3,35,0.8,0.15,0.5,0.8,cLH,1,68.2,KERN FCB 6k0.5,12.625,HIOKI BT3563,3.57335,HIOKI BT3563
INT040,TP_z11_01,INT,z,11,1,35,0.35,0.15,0.9,0.9,cLH,1,68.2,KERN FCB 6k0.5,12.194,HIOKI BT3563,3.57393,HIOKI BT3563
INT041,TP_z11_02,INT,z,11,2,35,0.35,0.15,0.9,0.9,cLH,1,68.45,KERN FCB 6k0.5,12.896,HIOKI BT3563,3.57523,HIOKI BT3563
INT042,TP_z11_03,INT,z,11,3,35,0.35,0.15,0.9,0.9,cLH,1,68.2,KERN FCB 6k0.5,12.929,HIOKI BT3563,3.574,HIOKI BT3563
INT043,TP_z12_01,INT,z,12,1,35,0.35,0.05,0.2,1,cLH,1,68.2,KERN FCB 6k0.5,12.6,HIOKI BT3563,3.57408,HIOKI BT3563
INT044,TP_z12_02,INT,z,12,2,35,0.35,0.05,0.2,1,cLH,1,68.2,KERN FCB 6k0.5,12.641,HIOKI BT3563,3.57343,HIOKI BT3563
INT045,TP_z12_03,INT,z,12,3,35,0.35,0.05,0.2,1,cLH,1,68.45,KERN FCB 6k0.5,12.372,HIOKI BT3563,3.57201,HIOKI BT3563
INT046,TP_z13_01,INT,z,13,1,35,0.7,0.05,0.3,1.2,cLH,1,68.2,KERN FCB 6k0.5,12.489,HIOKI BT3563,3.5778,HIOKI BT3563
INT047,TP_z13_02,INT,z,13,2,35,0.7,0.05,0.3,1.2,cLH,1,68.2,KERN FCB 6k0.5,12.393,HIOKI BT3563,3.5771,HIOKI BT3563
INT048,TP_z13_03,INT,z,13,3,35,0.7,0.05,0.3,1.2,cLH,1,68.2,KERN FCB 6k0.5,12.941,HIOKI BT3563,3.5774,HIOKI BT3563
INT049,TP_z14_01,INT,z,14,1,35,0.55,0.25,0.4,1.4,cLH,1,68.2,KERN FCB 6k0.5,12.533,HIOKI BT3563,3.5772,HIOKI BT3563
INT050,TP_z14_02,INT,z,14,2,35,0.55,0.25,0.4,1.4,cLH,1,68.2,KERN FCB 6k0.5,11.907,HIOKI BT3563,3.576,HIOKI BT3563
INT051,TP_z14_03,INT,z,14,3,35,0.55,0.25,0.4,1.4,cLH,1,68.2,KERN FCB 6k0.5,12.874,HIOKI BT3563,3.5766,HIOKI BT3563
INT052,TP_z15_01,INT,z,15,1,35,0.7,0.5,0.7,1.7,cLH,1,68.2,KERN FCB 6k0.5,12.663,HIOKI BT3563,3.5767,HIOKI BT3563
INT053,TP_z15_02,INT,z,15,2,35,0.7,0.5,0.7,1.7,cLH,1,68.2,KERN FCB 6k0.5,13.321,HIOKI BT3563,3.576,HIOKI BT3563
INT054,TP_z15_03,INT,z,15,3,35,0.7,0.5,0.7,1.7,cLH,1,68.2,KERN FCB 6k0.5,12.544,HIOKI BT3563,3.5768,HIOKI BT3563
HM031,TP_z16_01,HM,z,16,1,45,0.75,0.4,0.7,0.2,cLH,1,68.28,KERN ABT 220-5DM,12.38,HIOKI 3554,3.575,HIOKI 3554
HM032,TP_z16_02,HM,z,16,2,45,0.75,0.4,0.7,0.2,cLH,1,68.3,KERN ABT 220-5DM,12.57,HIOKI 3554,3.575,HIOKI 3554
HM033,TP_z16_03,HM,z,16,3,45,0.75,0.4,0.7,0.2,cLH,1,68.28,KERN ABT 220-5DM,12.99,HIOKI 3554,3.574,HIOKI 3554
HM034,TP_z17_01,HM,z,17,1,45,0.8,0.35,0.8,0.4,cLH,1,68.78,KERN ABT 220-5DM,11.93,HIOKI 3554,3.575,HIOKI 3554
HM035,TP_z17_02,HM,z,17,2,45,0.8,0.35,0.8,0.4,cLH,1,68.7,KERN ABT 220-5DM,12.09,HIOKI 3554,3.574,HIOKI 3554
HM036,TP_z17_03,HM,z,17,3,45,0.8,0.35,0.8,0.4,cLH,1,68.77,KERN ABT 220-5DM,11.94,HIOKI 3554,3.575,HIOKI 3554
HM037,TP_z18_01,HM,z,18,1,45,0.8,0.6,0.8,0.6,cLH,1,68.28,KERN ABT 220-5DM,12.47,HIOKI 3554,3.577,HIOKI 3554
HM038,TP_z18_02,HM,z,18,2,45,0.8,0.6,0.8,0.6,cLH,1,68.66,KERN ABT 220-5DM,12.32,HIOKI 3554,3.577,HIOKI 3554
HM039,TP_z18_03,HM,z,18,3,45,0.8,0.6,0.8,0.6,cLH,1,68.66,KERN ABT 220-5DM,12.4,HIOKI 3554,3.576,HIOKI 3554
HM040,TP_z19_01,HM,z,19,1,45,0.3,0.1,0.8,0.9,cLH,1,68.69,KERN ABT 220-5DM,12.42,HIOKI 3554,3.575,HIOKI 3554
HM041,TP_z19_02,HM,z,19,2,45,0.3,0.1,0.8,0.9,cLH,1,68.71,KERN ABT 220-5DM,11.84,HIOKI 3554,3.577,HIOKI 3554
HM042,TP_z19_03,HM,z,19,3,45,0.3,0.1,0.8,0.9,cLH,1,68.69,KERN ABT 220-5DM,11.97,HIOKI 3554,3.574,HIOKI 3554
HM043,TP_z20_01,HM,z,20,1,45,0.7,0.2,0.2,0.9,cLH,1,68.67,KERN ABT 220-5DM,12.26,HIOKI 3554,3.578,HIOKI 3554
HM044,TP_z20_02,HM,z,20,2,45,0.7,0.2,0.2,0.9,cLH,1,68.35,KERN ABT 220-5DM,12.25,HIOKI 3554,3.574,HIOKI 3554
HM045,TP_z20_03,HM,z,20,3,45,0.7,0.2,0.2,0.9,cLH,1,68.7,KERN ABT 220-5DM,12.19,HIOKI 3554,3.575,HIOKI 3554
HM046,TP_z21_01,HM,z,21,1,45,0.6,0.15,0.4,1.3,cLH,1,68.63,KERN ABT 220-5DM,12.42,HIOKI 3554,3.577,HIOKI 3554
HM047,TP_z21_02,HM,z,21,2,45,0.6,0.15,0.4,1.3,cLH,1,68.78,KERN ABT 220-5DM,12.17,HIOKI 3554,3.575,HIOKI 3554
HM048,TP_z21_03,HM,z,21,3,45,0.6,0.15,0.4,1.3,cLH,1,68.74,KERN ABT 220-5DM,12.04,HIOKI 3554,3.575,HIOKI 3554
HM049,TP_z22_01,HM,z,22,1,45,0.65,0.45,0.5,1.4,cLH,1,68.24,KERN ABT 220-5DM,12.5,HIOKI 3554,3.575,HIOKI 3554
HM050,TP_z22_02,HM,z,22,2,45,0.65,0.45,0.5,1.4,cLH,1,68.22,KERN ABT 220-5DM,12.39,HIOKI 3554,3.574,HIOKI 3554
HM051,TP_z22_03,HM,z,22,3,45,0.65,0.45,0.5,1.4,cLH,1,68.31,KERN ABT 220-5DM,13.04,HIOKI 3554,3.576,HIOKI 3554
HM052,TP_z23_01,HM,z,23,1,45,0.8,0.05,0.9,1.6,cLH,1,68.26,KERN ABT 220-5DM,12.71,HIOKI 3554,3.579,HIOKI 3554
HM053,TP_z23_02,HM,z,23,2,45,0.8,0.05,0.9,1.6,cLH,1,68.57,KERN ABT 220-5DM,12.25,HIOKI 3554,3.574,HIOKI 3554
HM054,TP_z23_03,HM,z,23,3,45,0.8,0.05,0.9,1.6,cLH,1,68.58,KERN ABT 220-5DM,12.09,HIOKI 3554,3.576,HIOKI 3554
HM055,TP_z24_01,HM,z,24,1,45,0.45,0.05,1,1.8,cLH,1,68.25,KERN ABT 220-5DM,12.49,HIOKI 3554,3.576,HIOKI 3554
HM056,TP_z24_02,HM,z,24,2,45,0.45,0.05,1,1.8,cLH,1,68.08,KERN ABT 220-5DM,12.42,HIOKI 3554,3.576,HIOKI 3554
HM057,TP_z24_03,HM,z,24,3,45,0.45,0.05,1,1.8,cLH,1,68.7,KERN ABT 220-5DM,12.13,HIOKI 3554,3.579,HIOKI 3554
HM058,TP_z25_01,HM,z,25,1,45,0.6,0.15,0.9,1.9,cLH,1,68.73,KERN ABT 220-5DM,12.05,HIOKI 3554,3.574,HIOKI 3554
HM059,TP_z25_02,HM,z,25,2,45,0.6,0.15,0.9,1.9,cLH,1,68.77,KERN ABT 220-5DM,12,HIOKI 3554,3.574,HIOKI 3554
HM060,TP_z25_03,HM,z,25,3,45,0.6,0.15,0.9,1.9,cLH,1,68.67,KERN ABT 220-5DM,11.98,HIOKI 3554,3.574,HIOKI 3554
057,TP_k01_01,SIE,k,1,1,10,0.2,0,0,0,FF,2,68.92,KERN ABT 220-5DM,13.344,HIOKI 3554,3.575,HIOKI 3554
167,TP_k01_02,SIE,k,1,2,10,0.2,0,0,0,FF,2,68.94,KERN ABT 220-5DM,14.308,HIOKI 3554,3.574,HIOKI 3554
012,TP_k01_03,SIE,k,1,3,10,0.2,0,0,0,FF,2,68.9,KERN ABT 220-5DM,13.248,HIOKI 3554,3.574,HIOKI 3554
070,TP_k01_04,SIE,k,1,4,10,0.2,0,0,0,FF,2,68.88,KERN ABT 220-5DM,12.776,HIOKI 3554,3.575,HIOKI 3554
168,TP_k01_05,SIE,k,1,5,10,0.2,0,0,0,FF,2,69.01,KERN ABT 220-5DM,13.47,HIOKI 3554,3.575,HIOKI 3554
123,TP_k01_06,SIE,k,1,6,10,0.2,0,0,0,FF,2,68.66,KERN ABT 220-5DM,13.358,HIOKI 3554,3.577,HIOKI 3554
131,TP_k02_01,SIE,k,2,1,10,0.8,0,0,0,FF,2,68.84,KERN ABT 220-5DM,14.27,HIOKI 3554,3.574,HIOKI 3554
019,TP_k02_02,SIE,k,2,2,10,0.8,0,0,0,FF,2,68.85,KERN ABT 220-5DM,13.28,HIOKI 3554,3.574,HIOKI 3554
197,TP_k02_03,SIE,k,2,3,10,0.8,0,0,0,FF,2,68.99,KERN ABT 220-5DM,13.604,HIOKI 3554,3.575,HIOKI 3554
145,TP_k02_04,SIE,k,2,4,10,0.8,0,0,0,FF,2,68.98,KERN ABT 220-5DM,13.324,HIOKI 3554,3.575,HIOKI 3554
186,TP_k02_05,SIE,k,2,5,10,0.8,0,0,0,FF,2,68.99,KERN ABT 220-5DM,13.86,HIOKI 3554,3.575,HIOKI 3554
095,TP_k02_06,SIE,k,2,6,10,0.8,0,0,0,FF,2,68.89,KERN ABT 220-5DM,13.5,HIOKI 3554,3.575,HIOKI 3554
055,TP_k03_01,SIE,k,3,1,23,0.2,0,0,0,FF,2,68.86,KERN ABT 220-5DM,13.372,HIOKI 3554,3.575,HIOKI 3554
039,TP_k03_02,SIE,k,3,2,23,0.2,0,0,0,FF,2,68.84,KERN ABT 220-5DM,13.47,HIOKI 3554,3.575,HIOKI 3554
130,TP_k03_03,SIE,k,3,3,23,0.2,0,0,0,FF,2,68.91,KERN ABT 220-5DM,12.924,HIOKI 3554,3.575,HIOKI 3554
189,TP_k03_04,SIE,k,3,4,23,0.2,0,0,0,FF,2,68.95,KERN ABT 220-5DM,13.382,HIOKI 3554,3.575,HIOKI 3554
013,TP_k03_05,SIE,k,3,5,23,0.2,0,0,0,FF,2,68.87,KERN ABT 220-5DM,12.778,HIOKI 3554,3.575,HIOKI 3554
118,TP_k03_06,SIE,k,3,6,23,0.2,0,0,0,FF,2,69,KERN ABT 220-5DM,13.108,HIOKI 3554,3.575,HIOKI 3554
INT085,TP_k04_01,INT,k,4,1,23,0.8,0,0,0,pi,2,68.88,KERN ABT 220-5DM,13.002,HIOKI 3554,3.575,HIOKI 3554
INT004,TP_k04_02,INT,k,4,2,23,0.8,0,0,0,pi,2,68.94,KERN ABT 220-5DM,12.95,HIOKI 3554,3.575,HIOKI 3554
INT103,TP_k04_03,INT,k,4,3,23,0.8,0,0,0,pi,2,68.88,KERN ABT 220-5DM,13.15,HIOKI 3554,3.576,HIOKI 3554
INT090,TP_k04_04,INT,k,4,4,23,0.8,0,0,0,pi,2,68.91,KERN ABT 220-5DM,12.614,HIOKI 3554,3.575,HIOKI 3554
INT165,TP_k04_05,INT,k,4,5,23,0.8,0,0,0,pi,2,69.07,KERN ABT 220-5DM,13.258,HIOKI 3554,3.574,HIOKI 3554
INT190,TP_k04_06,INT,k,4,6,23,0.8,0,0,0,pi,2,68.77,KERN ABT 220-5DM,14.25,HIOKI 3554,3.575,HIOKI 3554
INT195,TP_k05_01,INT,k,5,1,23,0.8,0,0,0,pi,2,68.94,KERN ABT 220-5DM,14.084,HIOKI 3554,3.574,HIOKI 3554
INT114,TP_k05_02,INT,k,5,2,23,0.8,0,0,0,pi,2,68.79,KERN ABT 220-5DM,13.592,HIOKI 3554,3.576,HIOKI 3554
INT051,TP_k05_03,INT,k,5,3,23,0.8,0,0,0,pi,2,68.85,KERN ABT 220-5DM,12.778,HIOKI 3554,3.575,HIOKI 3554
INT066,TP_k05_04,INT,k,5,4,23,0.8,0,0,0,pi,2,68.85,KERN ABT 220-5DM,12.376,HIOKI 3554,3.575,HIOKI 3554
INT023,TP_k05_05,INT,k,5,5,23,0.8,0,0,0,pi,2,68.94,KERN ABT 220-5DM,13.674,HIOKI 3554,3.575,HIOKI 3554
INT119,TP_k05_06,INT,k,5,6,23,0.8,0,0,0,pi,2,68.73,KERN ABT 220-5DM,12.972,HIOKI 3554,3.576,HIOKI 3554
INT009,TP_k06_01,INT,k,6,1,23,0.8,0,0,0,pi,2,68.89,KERN ABT 220-5DM,13.252,HIOKI 3554,3.575,HIOKI 3554
INT140,TP_k06_02,INT,k,6,2,23,0.8,0,0,0,pi,2,68.81,KERN ABT 220-5DM,13.906,HIOKI 3554,3.574,HIOKI 3554
INT091,TP_k06_03,INT,k,6,3,23,0.8,0,0,0,pi,2,68.66,KERN ABT 220-5DM,13.536,HIOKI 3554,3.576,HIOKI 3554
INT043,TP_k06_04,INT,k,6,4,23,0.8,0,0,0,pi,2,68.88,KERN ABT 220-5DM,12.832,HIOKI 3554,3.575,HIOKI 3554
INT176,TP_k06_05,INT,k,6,5,23,0.8,0,0,0,pi,2,68.89,KERN ABT 220-5DM,13.222,HIOKI 3554,3.575,HIOKI 3554
INT098,TP_k06_06,INT,k,6,6,23,0.8,0,0,0,pi,2,68.91,KERN ABT 220-5DM,13.358,HIOKI 3554,3.575,HIOKI 3554
INT003,TP_k07_01,INT,k,7,1,23,0.8,0,0,0,pi,2,69,KERN ABT 220-5DM,12.936,HIOKI 3554,3.575,HIOKI 3554
INT045,TP_k07_02,INT,k,7,2,23,0.8,0,0,0,pi,2,68.87,KERN ABT 220-5DM,13.034,HIOKI 3554,3.575,HIOKI 3554
INT080,TP_k07_03,INT,k,7,3,23,0.8,0,0,0,pi,2,68.91,KERN ABT 220-5DM,13.214,HIOKI 3554,3.575,HIOKI 3554
INT134,TP_k07_04,INT,k,7,4,23,0.8,0,0,0,pi,2,68.94,KERN ABT 220-5DM,13.784,HIOKI 3554,3.574,HIOKI 3554
INT052,TP_k07_05,INT,k,7,5,23,0.8,0,0,0,pi,2,68.85,KERN ABT 220-5DM,12.486,HIOKI 3554,3.575,HIOKI 3554
INT151,TP_k07_06,INT,k,7,6,23,0.8,0,0,0,pi,2,68.89,KERN ABT 220-5DM,14.3,HIOKI 3554,3.574,HIOKI 3554
TP_k08_01,TP_k08_01,HM,k,8,1,23,0.65,0,0,0,manual,2,68.68,KERN ABT 220-5DM,13.594,HIOKI 3554,3.576,HIOKI 3554
TP_k08_02,TP_k08_02,HM,k,8,2,23,0.65,0,0,0,manual,2,69.01,KERN ABT 220-5DM,13.662,HIOKI 3554,3.574,HIOKI 3554
TP_k08_03,TP_k08_03,HM,k,8,3,23,0.65,0,0,0,manual,2,68.86,KERN ABT 220-5DM,13.4,HIOKI 3554,3.575,HIOKI 3554
TP_k08_04,TP_k08_04,HM,k,8,4,23,0.65,0,0,0,manual,2,68.98,KERN ABT 220-5DM,13.526,HIOKI 3554,3.575,HIOKI 3554
TP_k08_05,TP_k08_05,HM,k,8,5,23,0.65,0,0,0,manual,2,68.88,KERN ABT 220-5DM,13.514,HIOKI 3554,3.575,HIOKI 3554
TP_k08_06,TP_k08_06,HM,k,8,6,23,0.65,0,0,0,manual,2,68.88,KERN ABT 220-5DM,13.096,HIOKI 3554,3.576,HIOKI 3554
TP_k09_01,TP_k09_01,HM,k,9,1,23,0.9,0,0,0,manual,2,68.96,KERN ABT 220-5DM,13.462,HIOKI 3554,3.574,HIOKI 3554
TP_k09_02,TP_k09_02,HM,k,9,2,23,0.9,0,0,0,manual,2,68.85,KERN ABT 220-5DM,13.784,HIOKI 3554,3.574,HIOKI 3554
TP_k09_03,TP_k09_03,HM,k,9,3,23,0.9,0,0,0,manual,2,68.87,KERN ABT 220-5DM,13.422,HIOKI 3554,3.574,HIOKI 3554
TP_k09_04,TP_k09_04,HM,k,9,4,23,0.9,0,0,0,manual,2,68.88,KERN ABT 220-5DM,13.328,HIOKI 3554,3.575,HIOKI 3554
TP_k09_05,TP_k09_05,HM,k,9,5,23,0.9,0,0,0,manual,2,69.01,KERN ABT 220-5DM,12.862,HIOKI 3554,3.575,HIOKI 3554
TP_k09_06,TP_k09_06,HM,k,9,6,23,0.9,0,0,0,manual,2,68.87,KERN ABT 220-5DM,13.44,HIOKI 3554,3.575,HIOKI 3554
TP_k10_01,TP_k10_01,HM,k,10,1,45,0.65,0,0,0,manual,2,68.83,KERN ABT 220-5DM,13.83,HIOKI 3554,3.574,HIOKI 3554
TP_k10_02,TP_k10_02,HM,k,10,2,45,0.65,0,0,0,manual,2,68.93,KERN ABT 220-5DM,13.61,HIOKI 3554,3.574,HIOKI 3554
TP_k10_03,TP_k10_03,HM,k,10,3,45,0.65,0,0,0,manual,2,68.96,KERN ABT 220-5DM,13.534,HIOKI 3554,3.575,HIOKI 3554
TP_k10_04,TP_k10_04,HM,k,10,4,45,0.65,0,0,0,manual,2,68.86,KERN ABT 220-5DM,13.558,HIOKI 3554,3.575,HIOKI 3554
TP_k10_05,TP_k10_05,HM,k,10,5,45,0.65,0,0,0,manual,2,68.85,KERN ABT 220-5DM,13.114,HIOKI 3554,3.575,HIOKI 3554
TP_k10_06,TP_k10_06,HM,k,10,6,45,0.65,0,0,0,manual,2,68.89,KERN ABT 220-5DM,12.768,HIOKI 3554,3.575,HIOKI 3554
TP_k11_01,TP_k11_01,HM,k,11,1,45,0.9,0,0,0,manual,2,68.91,KERN ABT 220-5DM,12.676,HIOKI 3554,3.575,HIOKI 3554
TP_k11_02,TP_k11_02,HM,k,11,2,45,0.9,0,0,0,manual,2,68.88,KERN ABT 220-5DM,12.648,HIOKI 3554,3.575,HIOKI 3554
TP_k11_03,TP_k11_03,HM,k,11,3,45,0.9,0,0,0,manual,2,68.85,KERN ABT 220-5DM,14.016,HIOKI 3554,3.574,HIOKI 3554
TP_k11_04,TP_k11_04,HM,k,11,4,45,0.9,0,0,0,manual,2,68.93,KERN ABT 220-5DM,12.644,HIOKI 3554,3.575,HIOKI 3554
TP_k11_05,TP_k11_05,HM,k,11,5,45,0.9,0,0,0,manual,2,68.84,KERN ABT 220-5DM,13.384,HIOKI 3554,3.574,HIOKI 3554
TP_k11_06,TP_k11_06,HM,k,11,6,45,0.9,0,0,0,manual,2,68.95,KERN ABT 220-5DM,13.498,HIOKI 3554,3.575,HIOKI 3554
021,TP_z01_01,SIE,z,1,1,45,0.47,0.15,0.7,1.9,cLH,2,68.89,KERN ABT 220-5DM,13.026,HIOKI 3554,3.575,HIOKI 3554
047,TP_z01_02,SIE,z,1,2,45,0.47,0.15,0.7,1.9,cLH,2,68.82,KERN ABT 220-5DM,13.346,HIOKI 3554,3.575,HIOKI 3554
182,TP_z01_03,SIE,z,1,3,45,0.47,0.15,0.7,1.9,cLH,2,68.84,KERN ABT 220-5DM,13.744,HIOKI 3554,3.575,HIOKI 3554
117,TP_z02_01,SIE,z,2,1,45,0.8,0.6,1,2,pi,2,68.66,KERN ABT 220-5DM,14.134,HIOKI 3554,3.576,HIOKI 3554
025,TP_z02_02,SIE,z,2,2,45,0.8,0.6,1,2,pi,2,68.79,KERN ABT 220-5DM,12.872,HIOKI 3554,3.575,HIOKI 3554
139,TP_z02_03,SIE,z,2,3,45,0.8,0.6,1,2,pi,2,68.88,KERN ABT 220-5DM,13.272,HIOKI 3554,3.575,HIOKI 3554
183,TP_z03_01,SIE,z,3,1,45,0.8,0.6,0.24,2,pi,2,68.88,KERN ABT 220-5DM,13.222,HIOKI 3554,3.574,HIOKI 3554
075,TP_z03_02,SIE,z,3,2,45,0.8,0.6,0.24,2,pi,2,68.81,KERN ABT 220-5DM,13.346,HIOKI 3554,3.575,HIOKI 3554
010,TP_z03_03,SIE,z,3,3,45,0.8,0.6,0.24,2,pi,2,68.86,KERN ABT 220-5DM,13.342,HIOKI 3554,3.574,HIOKI 3554
INT059,TP_z04_01,INT,z,4,1,23,0.69,0.2,1,0.5,cLH,2,68.91,KERN ABT 220-5DM,13.062,HIOKI 3554,3.574,HIOKI 3554
INT037,TP_z04_02,INT,z,4,2,23,0.69,0.2,1,0.5,cLH,2,68.91,KERN ABT 220-5DM,13.3,HIOKI 3554,3.575,HIOKI 3554
INT027,TP_z04_03,INT,z,4,3,23,0.69,0.2,1,0.5,cLH,2,68.91,KERN ABT 220-5DM,13.214,HIOKI 3554,3.574,HIOKI 3554
INT073,TP_z05_01,INT,z,5,1,23,0.25,0.05,0.4,0.3,cLH,2,68.86,KERN ABT 220-5DM,13.038,HIOKI 3554,3.576,HIOKI 3554
INT161,TP_z05_02,INT,z,5,2,23,0.25,0.05,0.4,0.3,cLH,2,68.94,KERN ABT 220-5DM,14.314,HIOKI 3554,3.574,HIOKI 3554
INT200,TP_z05_03,INT,z,5,3,23,0.25,0.05,0.4,0.3,cLH,2,68.75,KERN ABT 220-5DM,13.95,HIOKI 3554,3.575,HIOKI 3554
INT018,TP_z06_01,INT,z,6,1,23,0.36,0.05,0.8,1.7,cLH,2,68.9,KERN ABT 220-5DM,13.156,HIOKI 3554,3.574,HIOKI 3554
INT007,TP_z06_02,INT,z,6,2,23,0.36,0.05,0.8,1.7,cLH,2,68.87,KERN ABT 220-5DM,13.194,HIOKI 3554,3.574,HIOKI 3554
INT153,TP_z06_03,INT,z,6,3,23,0.36,0.05,0.8,1.7,cLH,2,68.83,KERN ABT 220-5DM,13.472,HIOKI 3554,3.574,HIOKI 3554
INT065,TP_z07_01,INT,z,7,1,23,0.8,0.25,0.2,1.4,cLH,2,68.85,KERN ABT 220-5DM,13.114,HIOKI 3554,3.575,HIOKI 3554
INT163,TP_z07_02,INT,z,7,2,23,0.8,0.25,0.2,1.4,cLH,2,68.99,KERN ABT 220-5DM,13.608,HIOKI 3554,3.575,HIOKI 3554
INT078,TP_z07_03,INT,z,7,3,23,0.8,0.25,0.2,1.4,cLH,2,68.87,KERN ABT 220-5DM,13.012,HIOKI 3554,3.575,HIOKI 3554
INT191,TP_z08_01,INT,z,8,1,35,0.74,0.15,0.5,1.3,cLH,2,68.99,KERN ABT 220-5DM,13.54,HIOKI 3554,3.574,HIOKI 3554
INT061,TP_z08_02,INT,z,8,2,35,0.74,0.15,0.5,1.3,cLH,2,68.83,KERN ABT 220-5DM,12.956,HIOKI 3554,3.574,HIOKI 3554
INT060,TP_z08_03,INT,z,8,3,35,0.74,0.15,0.5,1.3,cLH,2,68.9,KERN ABT 220-5DM,13.246,HIOKI 3554,3.574,HIOKI 3554
INT031,TP_z09_01,INT,z,9,1,35,0.63,0.4,0.5,0.2,cLH,2,68.85,KERN ABT 220-5DM,12.952,HIOKI 3554,3.575,HIOKI 3554
INT088,TP_z09_02,INT,z,9,2,35,0.63,0.4,0.5,0.2,cLH,2,68.92,KERN ABT 220-5DM,13.39,HIOKI 3554,3.575,HIOKI 3554
INT020,TP_z09_03,INT,z,9,3,35,0.63,0.4,0.5,0.2,cLH,2,68.94,KERN ABT 220-5DM,12.944,HIOKI 3554,3.575,HIOKI 3554
INT149,TP_z10_01,INT,z,10,1,35,0.8,0.5,0.9,1.1,cLH,2,68.93,KERN ABT 220-5DM,13.6,HIOKI 3554,3.575,HIOKI 3554
INT005,TP_z10_02,INT,z,10,2,35,0.8,0.5,0.9,1.1,cLH,2,68.96,KERN ABT 220-5DM,12.966,HIOKI 3554,3.574,HIOKI 3554
INT054,TP_z10_03,INT,z,10,3,35,0.8,0.5,0.9,1.1,cLH,2,68.81,KERN ABT 220-5DM,13.26,HIOKI 3554,3.575,HIOKI 3554
INT107,TP_z11_01,INT,z,11,1,35,0.8,0.1,0.7,0.8,cLH,2,68.87,KERN ABT 220-5DM,12.936,HIOKI 3554,3.575,HIOKI 3554
INT044,TP_z11_02,INT,z,11,2,35,0.8,0.1,0.7,0.8,cLH,2,68.92,KERN ABT 220-5DM,12.922,HIOKI 3554,3.575,HIOKI 3554
INT011,TP_z11_03,INT,z,11,3,35,0.8,0.1,0.7,0.8,cLH,2,68.87,KERN ABT 220-5DM,12.766,HIOKI 3554,3.574,HIOKI 3554
TP_z12_01,TP_z12_01,HM,z,12,1,23,0.8,0.25,0.2,1.4,cLH,2,68.94,KERN ABT 220-5DM,13.804,HIOKI 3554,3.574,HIOKI 3554
TP_z12_02,TP_z12_02,HM,z,12,2,23,0.8,0.25,0.2,1.4,cLH,2,68.93,KERN ABT 220-5DM,13.054,HIOKI 3554,3.575,HIOKI 3554
TP_z12_03,TP_z12_03,HM,z,12,3,23,0.8,0.25,0.2,1.4,cLH,2,68.9,KERN ABT 220-5DM,12.958,HIOKI 3554,3.576,HIOKI 3554
TP_z13_01,TP_z13_01,HM,z,13,1,45,0.52,0.05,0.3,0.7,cLH,2,68.75,KERN ABT 220-5DM,14.048,HIOKI 3554,3.575,HIOKI 3554
TP_z13_02,TP_z13_02,HM,z,13,2,45,0.52,0.05,0.3,0.7,cLH,2,68.87,KERN ABT 220-5DM,13.27,HIOKI 3554,3.575,HIOKI 3554
TP_z13_03,TP_z13_03,HM,z,13,3,45,0.52,0.05,0.3,0.7,cLH,2,68.69,KERN ABT 220-5DM,13.188,HIOKI 3554,3.576,HIOKI 3554
TP_z14_01,TP_z14_01,HM,z,14,1,45,0.41,0.05,1,1,cLH,2,68.83,KERN ABT 220-5DM,13.356,HIOKI 3554,3.575,HIOKI 3554
TP_z14_02,TP_z14_02,HM,z,14,2,45,0.41,0.05,1,1,cLH,2,68.66,KERN ABT 220-5DM,13.186,HIOKI 3554,3.577,HIOKI 3554
TP_z14_03,TP_z14_03,HM,z,14,3,45,0.41,0.05,1,1,cLH,2,68.86,KERN ABT 220-5DM,14.098,HIOKI 3554,3.574,HIOKI 3554
TP_z15_01,TP_z15_01,HM,z,15,1,45,0.8,0.6,1,0.26,pi,2,68.91,KERN ABT 220-5DM,12.864,HIOKI 3554,3.575,HIOKI 3554
TP_z15_02,TP_z15_02,HM,z,15,2,45,0.8,0.6,1,0.26,pi,2,68.95,KERN ABT 220-5DM,13.214,HIOKI 3554,3.575,HIOKI 3554
TP_z15_03,TP_z15_03,HM,z,15,3,45,0.8,0.6,1,0.26,pi,2,68.88,KERN ABT 220-5DM,13.166,HIOKI 3554,3.574,HIOKI 3554
TP_z16_01,TP_z16_01,HM,z,16,1,45,0.8,0.6,0.24,2,pi,2,68.85,KERN ABT 220-5DM,13.374,HIOKI 3554,3.575,HIOKI 3554
TP_z16_02,TP_z16_02,HM,z,16,2,45,0.8,0.6,0.24,2,pi,2,68.71,KERN ABT 220-5DM,13.346,HIOKI 3554,3.577,HIOKI 3554
TP_z16_03,TP_z16_03,HM,z,16,3,45,0.8,0.6,0.24,2,pi,2,68.91,KERN ABT 220-5DM,14.294,HIOKI 3554,3.574,HIOKI 3554
TP_z17_01,TP_z17_01,HM,z,17,1,45,0.8,0.6,1,0.26,pi,2,68.93,KERN ABT 220-5DM,13.002,HIOKI 3554,3.575,HIOKI 3554
TP_z17_02,TP_z17_02,HM,z,17,2,45,0.8,0.6,1,0.26,pi,2,68.82,KERN ABT 220-5DM,12.982,HIOKI 3554,3.575,HIOKI 3554
TP_z17_03,TP_z17_03,HM,z,17,3,45,0.8,0.6,1,0.26,pi,2,68.85,KERN ABT 220-5DM,13.056,HIOKI 3554,3.575,HIOKI 3554
TP_z18_01,TP_z18_01,HM,z,18,1,45,0.8,0.6,0.2,0.44,pi,2,68.91,KERN ABT 220-5DM,13.572,HIOKI 3554,3.575,HIOKI 3554
TP_z18_02,TP_z18_02,HM,z,18,2,45,0.8,0.6,0.2,0.44,pi,2,68.84,KERN ABT 220-5DM,14.004,HIOKI 3554,3.574,HIOKI 3554
TP_z18_03,TP_z18_03,HM,z,18,3,45,0.8,0.6,0.2,0.44,pi,2,68.78,KERN ABT 220-5DM,13.964,HIOKI 3554,3.575,HIOKI 3554
TP_z19_01,TP_z19_01,HM,z,19,1,45,0.8,0.6,0.24,2,pi,2,68.98,KERN ABT 220-5DM,12.946,HIOKI 3554,3.574,HIOKI 3554
TP_z19_02,TP_z19_02,HM,z,19,2,45,0.8,0.6,0.24,2,pi,2,69,KERN ABT 220-5DM,13.414,HIOKI 3554,3.574,HIOKI 3554
TP_z19_03,TP_z19_03,HM,z,19,3,45,0.8,0.6,0.24,2,pi,2,69.01,KERN ABT 220-5DM,12.934,HIOKI 3554,3.575,HIOKI 3554
TP_z20_01,TP_z20_01,HM,z,20,1,45,0.8,0.6,1,2,pi,2,68.88,KERN ABT 220-5DM,12.812,HIOKI 3554,3.575,HIOKI 3554
TP_z20_02,TP_z20_02,HM,z,20,2,45,0.8,0.6,1,2,pi,2,68.77,KERN ABT 220-5DM,13.978,HIOKI 3554,3.574,HIOKI 3554
TP_z20_03,TP_z20_03,HM,z,20,3,45,0.8,0.6,1,2,pi,2,68.91,KERN ABT 220-5DM,13.382,HIOKI 3554,3.574,HIOKI 3554
TP_z21_01,TP_z21_01,HM,z,21,1,45,0.8,0.6,0.2,0.44,pi,2,68.92,KERN ABT 220-5DM,12.644,HIOKI 3554,3.574,HIOKI 3554
TP_z21_02,TP_z21_02,HM,z,21,2,45,0.8,0.6,0.2,0.44,pi,2,68.96,KERN ABT 220-5DM,13.666,HIOKI 3554,3.574,HIOKI 3554
TP_z21_03,TP_z21_03,HM,z,21,3,45,0.8,0.6,0.2,0.44,pi,2,68.86,KERN ABT 220-5DM,12.672,HIOKI 3554,3.575,HIOKI 3554
TP_z22_01,TP_z22_01,HM,z,22,1,45,0.8,0.6,0.2,0.44,pi,2,68.92,KERN ABT 220-5DM,12.906,HIOKI 3554,3.575,HIOKI 3554
TP_z22_02,TP_z22_02,HM,z,22,2,45,0.8,0.6,0.2,0.44,pi,2,68.89,KERN ABT 220-5DM,13.344,HIOKI 3554,3.575,HIOKI 3554
TP_z22_03,TP_z22_03,HM,z,22,3,45,0.8,0.6,0.2,0.44,pi,2,69.03,KERN ABT 220-5DM,13.344,HIOKI 3554,3.574,HIOKI 3554
TP_z23_01,TP_z23_01,HM,z,23,1,45,0.8,0.6,1,2,pi,2,68.82,KERN ABT 220-5DM,13.356,HIOKI 3554,3.575,HIOKI 3554
TP_z23_02,TP_z23_02,HM,z,23,2,45,0.8,0.6,1,2,pi,2,68.99,KERN ABT 220-5DM,13.708,HIOKI 3554,3.575,HIOKI 3554
TP_z23_03,TP_z23_03,HM,z,23,3,45,0.8,0.6,1,2,pi,2,68.87,KERN ABT 220-5DM,12.448,HIOKI 3554,3.574,HIOKI 3554
TP_z24_01,TP_z24_01,HM,z,24,1,45,0.8,0.6,0.2,0.44,pi,2,68.71,KERN ABT 220-5DM,12.962,HIOKI 3554,3.576,HIOKI 3554
TP_z24_02,TP_z24_02,HM,z,24,2,45,0.8,0.6,0.2,0.44,pi,2,68.79,KERN ABT 220-5DM,14.42,HIOKI 3554,3.574,HIOKI 3554
TP_z24_03,TP_z24_03,HM,z,24,3,45,0.8,0.6,0.2,0.44,pi,2,68.69,KERN ABT 220-5DM,13.588,HIOKI 3554,3.576,HIOKI 3554
